Repository: atrimydear/ZrOC

# 实验计划（ZrOC 大创项目）

> **一句话定位**：一个基于 ZrOC（SiZrOC）的大创项目工作区，目标是制备耐高温、强电磁吸收的纤维材料；本目录是该项目的 LaTeX 写作工程，承载从实验日志、文献综述到结题报告的全部文字材料与原始图像。

| 类别 | 位置 | 内容说明 |
|------|------|----------|
| 主报告工程 | `main.tex` + `premble/` + `menu/` | ctexbook 长文档，`xelatex` 编译，正文按章装配 |
| 正文素材 | `maintext/` | 文献综述、一/二/三阶段实验日志与总结 |
| 原始图像 | `picture/` | 按日期归档的 SEM 图（tif/jpg）、XPS 谱图、分析图（png） |
| 数据文件 | `csv/` | 实验数据（**需授权后访问**，见红线） |
| 参考文献 | `referrence.bib` / `referrence2.bib` / `SiZrOC.bib` | gbt7714 格式文献库 |
| AI 协作痕迹 | `ai-blueprint.md`、`deepseek_markdown_*.md` | 改造规划、AI 草稿（后者已 gitignore） |
| 成稿产物 | `main.pdf` 及各类 `.aux/.log/.bbl` | 编译生成，勿手工编辑 |

---

## 目录结构详解

```
实验计划/
├── main.tex                        # 总入口：ctexbook，frontmatter + menu + 参考文献
├── premble/premble.tex             # 宏包与页面设置（含 gbt7714[doi=false]）
├── menu/menu.tex                   # 章节装配：4 章，逐条 \input 各日志（新增日志要在此登记）
├── maintext/                       # 正文内容
│   ├── README.md                   # 实验日志文件夹使用说明（作者手写）
│   ├── 文献综述/                   # 第 1 章素材
│   │   ├── 实现工艺汇总.tex        #   制备工艺综述（IHPFs 等，用 \ce{} 化学式）
│   │   ├── EAB.tex                 #   吸波性能对比大表（厚度/RL/EAB/文献引用）
│   │   └── 学界努力.tex            #   同体系改进方向综述
│   ├── 一阶段实验文件/             # 第 2 章
│   │   ├── 一阶段实验总结.tex      #   可控参数、改良措施、计划表（\paragraph/\section 混用）
│   │   └── 实验日志/               #   0321改良效果 / 0401效果 / 0522xrd / 0610实验数据
│   ├── 二阶段实验日志/             # 第 3 章：日期化日志 20260314.tex ~ 20260627.tex
│   │   ├── 总结.tex                #   二阶段课程报告正文（引言/设计/结果/结论）
│   │   ├── 一阶段-daily-log-template.tex  # 独立 ctexart 模板（封面+报告+日记）
│   │   ├── daily-log-template.pdf  #   模板编译产物
│   │   └── 2026                    #   0 字节空文件（疑似误建，可清理）
│   └── 三阶段实验日志/             # 第 4 章
│       ├── 20260711.tex            #   单页实验计划（独立 ctexart，单独编译，含 .pdf/.log）
│       └── README.tex              #   0712 新实验室实验流程手写计划
├── picture/                        # 图像库，\graphicspath 已指向此处
│   ├── 0321/ 0401/ 20260423/ 20260615/   # 按日期归档：SEM 图（tif/jpg）+ 仪器元数据（.txt）
│   ├── 1/ 2/ 3/                    #   XPS 谱图（各含 Zr3d/Si2p/O1s/C1s.png），计划并入 0610/
│   └── *纤维直径高斯分布统计0401.png、0401样品RL系数.png 等  # 待归类的分析图（见 move_files.bat）
├── csv/                            # 数据文件（PVP_random_4000_2026-06-15.csv）——需授权访问
├── referrence.bib / referrence2.bib / SiZrOC.bib   # 文献库（referrence2.bib 为 GBK 编码）
├── ai-blueprint.md                 # AI 协作规划：menu.tex 增章 + DOI 移除 + referrence2 规范化（已执行）
├── deepseek_markdown_20260420_*.md # AI 生成的结题报告草稿（已 gitignore）
├── move_files.bat                  # 图片整理脚本（注意其中盘符是 w:\，执行前须改成本机路径）
├── main.pdf / main.aux / main.log / main.toc / main.bbl ...  # 主报告编译产物
├── README.md / LICENSE / .gitignore / .vscode/   # 本说明、协议、git 忽略规则、编辑器配置
```

**双层结构**：本工作区是一个"原始资料 → 日志 → 提炼"的流水线——

- **原始层**：`picture/` 原始图像与仪器元数据、`csv/` 数据、日志中记录的当日操作。
- **提炼层**：`文献综述/`（研究现状）、`一阶段实验总结.tex`、二阶段 `总结.tex`、AI 结题报告草稿，最终汇入 `main.pdf`。

---

## 编辑思路（推断）

> ⚠️ 以下基于目录结构与文件内容推断，**非作者手写**，请作者复核。

- **日期化命名 + 阶段划分**：日志统一为 `YYYYMMDD.tex`（一阶段为 `MMDD+主题`），按 一阶段 → 二阶段 → 三阶段 分目录推进；实验内容随日期自然归档。
- **当日日志 → 阶段总结**：每日操作先记单日日志，阶段末汇总成总结（一阶段实验总结、二阶段 `总结.tex` 与课程报告模板互为镜像，正文几乎同文）。
- **双轨文档**：主报告（ctexbook 长文档，`main.tex` 一入口）与独立单页文档（课程报告模板、`20260711.tex` 实验计划）各自独立编译，互不依赖。
- **图片按日期归档**：SEM 图存入 `picture/日期/`，tif 保留配套仪器元数据 txt；`move_files.bat` 规划了把散落分析图移入 `0401/`、`0522/`、`0610/`（脚本路径为 `w:\` 盘，本机尚未执行）。
- **AI 辅助工作流**：改造前先写 `ai-blueprint.md` 规划 → 执行 → 编译验证；AI 生成草稿（`deepseek_markdown_*.md`）进 gitignore，与手写文件隔离。`ai-blueprint.md` 中的三项任务（menu.tex 增章、DOI 移除、referrence2 规范化）已全部落地，且二阶段章节已扩展至 20260627 + 总结、新增三阶段章节。
- **参考文献规范化**：gbt7714 数值引用 + `doi=false` 抑制 DOI 打印；DOI 统一为 `10.xxx/...` 格式。
- **近期活跃方向**（截至 2026-07）：三阶段实验启动——新实验室静电纺丝（"夹心饼干"三层叠层，PVP/葡萄糖/正丙醇锆调配）、烧结（理学楼 227，梯度升温至 900°C）、SEM 检测（杜斌老师）；此前完成了设备搬迁（107 实验室 → 创新大楼 A 座 201）与电气接地保障。

---

## 写作指南

### 1. 新增一篇实验日志（主报告内）

1. 在 `maintext/二阶段实验日志/`（或 `三阶段实验日志/`）新建 `YYYYMMDD.tex`，用中文叙述当日操作、结果、问题。
2. 需要图表时按如下模式（`\graphicspath` 已指向 `picture/`，直接写子目录相对路径）：

   ```latex
   \begin{figure}[H]
       \centering
       \begin{subfigure}[b]{0.48\textwidth}
           \includegraphics[width=\textwidth]{20260615/IMG_xxx.jpg}
           \caption{……}
           \label{fig:xxxa}
       \end{subfigure}
       \hfill
       \begin{subfigure}[b]{0.48\textwidth}
           \includegraphics[width=\textwidth]{20260615/IMG_yyy.jpg}
           \caption{……}
           \label{fig:xxxb}
       \end{subfigure}
       \caption{……}
   \end{figure}
   ```

3. 在 `menu/menu.tex` 对应章节末尾追加一行 `\input{maintext/二阶段实验日志/YYYYMMDD.tex}`。
4. 编译：`xelatex main.tex` → `bibtex main` → `xelatex main.tex` → `xelatex main.tex`，检查 `main.pdf`。

### 2. 新增图片 / 数据

- 图片放进 `picture/日期/` 子目录；SEM 原始 tif 与仪器元数据 txt 成对保留，勿改名；分析图（png）用日期化描述性命名。
- 数据文件放 `csv/`，命名含日期（如 `PVP_random_4000_2026-06-15.csv`）。

### 3. 新增参考文献

- 写入 `referrence.bib` 或 `referrence2.bib`（后者为 GBK 编码，用对应编码的编辑器）；DOI 用 `10.xxx/...` 格式，不要带 `https://doi.org/` 前缀。
- 引用键风格参考：`hou2017electrospinning`、`ZHANG2022167036`、`RN57`；正文用 `\cite{...}`。
- 若更新吸波性能对比，在 `maintext/文献综述/EAB.tex` 的大表加行。

File: 文献分析报告.md
# 文献分析报告：从杜斌老师推荐文献到苦瓜结构实验设计

> 完成日期：2026-09-01 ｜ 关联材料：`20260825苦瓜结构实验计划.tex`（v2）、SiZrOC 文献库精读总结

---

## 1. 老师推荐的文献

**《Bioinspired Multifunctional Flexible C‐SiC Fibrous Aerogel for Superior Electromagnetic Interference Shielding Under Extreme Environments》**
Tianyue Yang 等，*Advanced Science*（2026），DOI `10.1002/advs.76343`，国防科技大学。

杜斌老师推荐时标注了两个亮点：**PAN 取代 PVP**、**离心纺丝**。

论文用聚硅氧烷（Si 源）和 PAN（C 源）做双前驱体，离心纺丝、UV/空气固化，1300 °C 热解成 Si-C-O-N，再在 1800 °C 烧结成 C-SiC，最后得到苦瓜仿生结构的柔性 C-SiC 纤维气凝胶。单根纤维表面布满瘤状突起、沟槽和多级孔，截面是致密外壳加疏松内核。

性能上，密度 3.9 mg/cm³，室温热导率 9.12 mW·m⁻¹·K⁻¹（1000 °C 也只有 181），EMI 屏蔽 53.1 dB，比屏蔽效能 SSE/t 346,828 dB·cm²·g⁻¹；能扛 2000 °C（Ar 1 h），1000 °C 抗氧化，1M HCl / 6M NaOH 泡 7 天没事，压缩回弹 85 次循环。

## 2. 文献的创新点

1. **仿生结构**。把苦瓜"外皮疙瘩、内瓤疏松"搬到单根纤维上：表面突起、沟槽和多级孔拉长热传导路径，疏松内核减重断热。一个形貌同时管了隔热、轻质、电磁散射三件事。
2. **核壳自发形成，不用模板**。1800 °C 烧结时 SiCxOyNz 分解释放 SiO/CO/N₂，SiO 往外逸，被表面碳层拦下来发生碳热还原，生成致密 SiC 壳；芯部碳富集成疏松核。结构是自己长出来的，没有模板，也不用昂贵填料。
3. **双前驱体加离心纺丝，成本低、能量产**。聚硅氧烷和 PAN 都不贵，离心纺丝通量 30–40 mL/h，比静电纺丝高得多，绕开了石墨烯、MXene 类气凝胶的复杂工艺。
4. **把"隔热"和"屏蔽"这对矛盾同时拿下**。隔热要低导热，屏蔽要导电网络，通常互相打架。它靠表面多孔做散射、纤维网络做导电、疏松核做断热减重，两边都要到了。
5. **机理链是闭合的**。气体外逸、核壳形成、性能改善，每一步都能对上，还提出了"控制烧结阶段气体溢出来做表面突起"的工艺思路。

## 3. 对本人有用的地方

| 借鉴点 | 内容 | 与本组体系的关系 |
|---|---|---|
| PAN 替 PVP | PAN 碳产率高、易石墨化，是更优的碳源 | 本组溶剂就是 DMAc，PAN 能溶，替换可行，做第二轮 P 系列对照 |
| 离心纺丝 | 通量 30–40 mL/h，本组 1.5 mL/h | 量产升级路线；本阶段仍用静电纺丝验证结构 |
| 表面固化 | UV/空气固化固定形貌，相当于本组的空气预氧化 | 直接映射为苦瓜计划的"预氧化成壳" |
| 核壳结构 | 致密壳加疏松芯 | 本组"夹心饼干"三层就是宏观核壳，可以工艺造 |
| 隔热机理 | 多孔、疏松拉长热路，抑制辐射 | 和 SiZrOC 隔热目标一致，能迁到纤维上 |
| 多次散射 | 表面多孔促进电磁散射 | 和吸波目标（界面极化、多重散射）同向 |

有个边界要写清楚：这篇的核壳靠 1600–1800 °C 高温气体加碳热还原自发形成；本组温度上限 900–1250 °C，Zr 又会在高温下生成 ZrSiO₄ 锁住 SiO₂、抑制碳热还原（Zhang 2021 的机理）。所以不能照搬它的高温机理，只能借它的形貌目标，用工艺手段在低温做出同样的形貌。

## 4. 结合文献与过往实验的新实验设计

### 4.1 过往实验基础

一阶段用"二分法"调静电纺丝参数（电压、喷射距离、滚筒转速、挤出速率、滑台移速、nZr:PVP 配比），定下可纺窗口。二阶段做了三层"夹心饼干"纺丝，外层 PVP 1.735 g，中间层加 2 g 葡萄糖和 0.64 g 正丙醇锆，1250 °C 烧结；当时 SEM 受湿度影响，设备后来搬到创新大楼 A201。组里已有的成果是 wang2025（Ceramics International）：SiZrOC 电纺纤维 RLmin −78.77 dB、EAB 6.8 GHz，说明"电纺 + 可控热解 + ZrO₂ 析晶"这条路走得通。三阶段换了新实验室，用 5321 硅烷（5:1 三甲氧基/二甲氧基硅烷，15+15+0.96），900 °C 梯度烧结。

### 4.2 从文献里提炼的设计依据

1. **Zr 是"保碳-耐温"的旋钮**（anand2020、liu2016）。Zr 抑制自由碳偏析和碳热还原，保高温稳定，但吸波要的自由碳跟着受限。5 mol% Zr 保留的碳最多，20 mol% 抑碳最强，掺量要取平衡。
2. **阻抗匹配比衰减更重要**（liu2025、cheng2025）。碳和导电相"适量最优"，加多了阻抗失配、表面反射（ACET 25% 是现成反例）。用 |Zin/Z0| 和衰减常数 α 分开评估，先匹配再谈 RL。
3. **多孔结构对"吸波-隔热"是双赢变量**（SuZhengTang2024、XieSong2019）。多重散射帮吸波，拉长热路帮隔热，同一份孔隙两边都受益，这是本设计的立论优势。
4. **葡萄糖是低温造孔剂**（Du 2019 加化学分析）。146 °C 熔化，250 °C 焦糖化大量产气（H₂O/CO/CO₂/有机酸），400–600 °C 才碳化，正好当"内芯气化造孔"的主力。
5. **方法学工具**。Raman 用 ωG+ID/IG+D′ 三参数定量自由碳（liu2016）；XRD 研磨会诱发 t→m ZrO₂ 相变（9%→32%），要少研磨；热导率要标注口径（XieSong2019 的 0.03749 是常温毡值）。

### 4.3 新实验设计："夹心饼干 → 苦瓜"结构改造（v2）

**目标**：用"空气预氧化成壳 + 内芯气化造孔"，在 900 °C 内做出"致密外壳 + 疏松内核 + 表面突起"的 SiZrOC 纳米纤维，同时服务电磁吸波（多次散射、界面极化）和隔热（拉长热路、减重）。

**设计原理（三点）**：
1. 表皮先固化。空气预氧化（200–250 °C）让表层 PVP 氧化交联、硅烷缩合，形成硬壳；
2. 内芯气化造孔。惰性热解时内层 PVP/葡萄糖分解产气，留下疏松孔道；
3. 气体外逸顶出突起。被硬壳约束的气体从表层薄弱处逸出，形成突起和沟槽；升温速率控制突起大小。

**配方**：
- 外层液（致密壳）："15+15+0.96"硅烷混合液 20 g + PVP 3.44 g，搅拌 6 h；
- 中层液（疏松瓤）："15+15+0.96"硅烷混合液 10 g + PVP 1.72 g + 正丙醇锆（标准 0.64 g，Zr 轴组按约 5/20 mol% 折减/加倍）+ 葡萄糖（0/2/4 g），搅拌 6 h；
- 记录实际葡萄糖和 Zr 质量，"15+15+0.96"组分写死。

**样品组**：

| 样品 | 中层糖 | 预氧化 | Zr | 热解 | 目的 |
|---|---|---|---|---|---|
| A | 2 g | 无 | 标准 | 900 °C | 现有工艺基线 |
| A0 | 0 g | 无 | 标准 | 900 °C | PVP 碳背景（无糖对照） |
| B | 2 g | 有(1 h) | 标准 | 900 °C | 预氧化成壳 |
| B0 | 0 g | 有(1 h) | 标准 | 900 °C | 预氧化×无糖背景 |
| C | 4 g | 有(1 h) | 标准 | 900 °C | 预氧化+高糖造孔 |
| E | 4 g | 无 | 标准 | 900 °C | 糖×预氧化交叉 |
| C-Zr↓ | 4 g | 有(1 h) | 约5 mol% | 900 °C | Zr 保碳下限 |
| C-Zr↑ | 4 g | 有(1 h) | 约20 mol% | 900 °C | Zr 保碳上限 |

支线：C-1250 / E-1250（改烧 1250 °C，激活碳热还原产气造孔）；B-t0.5 / B-t2（预氧化时间梯度，防中间层糖被烧）；P 系列（第二轮，外层液 PVP→PAN）。

**工艺步骤**：配液（记录质量）→ 三层静电纺丝外–中–外（1.5 mL/h 连续）→ 空气预氧化（B 系/C/Zr 系，200–250 °C，0.5/1/2 h）→ 降温换 Ar → Ar 热解（200 °C 保温 1 h，200–600 °C 慢速 1–2 °C/min，900 °C 保温 1 h，支线 1250 °C）→ 介电-匹配判定先行（测 ε′/ε″，算 |Zin/Z0| 和 α，匹配差先调糖/Zr）→ 记录失重。

**表征与判定**：SEM 表面（突起/沟槽）和截面（壳密芯疏）→ BET（孔容/比表面）→ Raman 三参数（ωG+ID/IG+D′，配无糖对照）→ XRD（少研磨，防 t→m）→ 热导率（标注口径）→ RL/EAB（全厚度扫描）。

**注意事项**：无糖对照必须做；碳适量最优；Zr 保碳-耐温平衡；预氧化不超过 250 °C，别把中间层糖烧掉；空气和 Ar 两段气氛分开；葡萄糖当天配当天用；资源有限时串行，先 B 再 C/E 最后 Zr 系列。

## 5. 实验设计总结

一句话：以老师推荐文献（苦瓜仿生 C-SiC 气凝胶）的形貌目标为纲，沿用本组"夹心饼干"多层纺丝工艺和 wang2025 的吸波基础，用"预氧化成壳 + 葡萄糖气化造孔 + 慢速出气控制突起"在 900 °C 内做出"致密壳 + 疏松瓤 + 表面突起"的 SiZrOC 纤维。

变量体系：糖量（0/2/4 g）× 预氧化（有/无）× Zr 掺量（标准/约5/约20 mol%）三轴，加无糖对照和温度、时间支线，主线 8 组加若干支线。

判定逻辑：先看 SEM 截面/表面和 BET，确认苦瓜形貌成型；再算阻抗匹配和衰减常数，碳和 Zr 取适量最优；最后隔热 κ 和吸波 RL/EAB 两个指标一起评，回应"SiZrOC 吸波-隔热同一样品量化"这个库内缺口。

预期：如果形貌成立，多孔加核壳同时服务吸波和隔热，补上缺口；高熵方向（adma.74683 这类）留作后续进阶。

---
*报告依据：本会话精读的 12 篇文献（wang2025、yang2026、zhang2021a、du2019a、anand2020、liu2016、burger2006、SuZhengTang2024、XieSong2019、liu2025、wang2017、cheng2025）+ 过往实验日志 + 实验计划 v2。*
