Repository: atrimydear/ZrOC

# 实验计划（ZrOC 大创项目）

> **一句话定位**：一个基于 ZrOC（SiZrOC）的大创项目工作区，目标是制备耐高温、强电磁吸收的纤维材料；本目录是该项目的 LaTeX 写作工程，承载从实验日志、文献综述到结题报告的全部文字材料与原始图像。

| 类别 | 位置 | 内容说明 |
|------|------|----------|
| 主报告工程 | `main.tex` + `premble/` + `menu/` | ctexbook 长文档，`xelatex` 编译，正文按章装配 |
| 正文素材 | `maintext/` | 文献综述、一/二/三阶段实验日志与总结 |
| 原始图像 | `picture/` | 按日期归档的 SEM 图（tif/jpg）、XPS 谱图、分析图（png） |
| 数据文件 | `csv/` | 实验数据（**需授权后访问**，见红线） |
| 参考文献 | `referrence.bib` / `referrence2.bib` / `SiZrOC.bib` | gbt7714 格式文献库 |
| AI 协作痕迹 | `ai-blueprint.md`、`deepseek_markdown_*.md` | 改造规划、AI 草稿（后者已 gitignore） |
| 成稿产物 | `main.pdf` 及各类 `.aux/.log/.bbl` | 编译生成，勿手工编辑 |

---

## 目录结构详解

```
实验计划/
├── main.tex                        # 总入口：ctexbook，frontmatter + menu + 参考文献
├── premble/premble.tex             # 宏包与页面设置（含 gbt7714[doi=false]）
├── menu/menu.tex                   # 章节装配：4 章，逐条 \input 各日志（新增日志要在此登记）
├── maintext/                       # 正文内容
│   ├── README.md                   # 实验日志文件夹使用说明（作者手写）
│   ├── 文献综述/                   # 第 1 章素材
│   │   ├── 实现工艺汇总.tex        #   制备工艺综述（IHPFs 等，用 \ce{} 化学式）
│   │   ├── EAB.tex                 #   吸波性能对比大表（厚度/RL/EAB/文献引用）
│   │   └── 学界努力.tex            #   同体系改进方向综述
│   ├── 一阶段实验文件/             # 第 2 章
│   │   ├── 一阶段实验总结.tex      #   可控参数、改良措施、计划表（\paragraph/\section 混用）
│   │   └── 实验日志/               #   0321改良效果 / 0401效果 / 0522xrd / 0610实验数据
│   ├── 二阶段实验日志/             # 第 3 章：日期化日志 20260314.tex ~ 20260627.tex
│   │   ├── 总结.tex                #   二阶段课程报告正文（引言/设计/结果/结论）
│   │   ├── 一阶段-daily-log-template.tex  # 独立 ctexart 模板（封面+报告+日记）
│   │   ├── daily-log-template.pdf  #   模板编译产物
│   │   └── 2026                    #   0 字节空文件（疑似误建，可清理）
│   └── 三阶段实验日志/             # 第 4 章
│       ├── 20260711.tex            #   单页实验计划（独立 ctexart，单独编译，含 .pdf/.log）
│       └── README.tex              #   0712 新实验室实验流程手写计划
├── picture/                        # 图像库，\graphicspath 已指向此处
│   ├── 0321/ 0401/ 20260423/ 20260615/   # 按日期归档：SEM 图（tif/jpg）+ 仪器元数据（.txt）
│   ├── 1/ 2/ 3/                    #   XPS 谱图（各含 Zr3d/Si2p/O1s/C1s.png），计划并入 0610/
│   └── *纤维直径高斯分布统计0401.png、0401样品RL系数.png 等  # 待归类的分析图（见 move_files.bat）
├── csv/                            # 数据文件（PVP_random_4000_2026-06-15.csv）——需授权访问
├── referrence.bib / referrence2.bib / SiZrOC.bib   # 文献库（referrence2.bib 为 GBK 编码）
├── ai-blueprint.md                 # AI 协作规划：menu.tex 增章 + DOI 移除 + referrence2 规范化（已执行）
├── deepseek_markdown_20260420_*.md # AI 生成的结题报告草稿（已 gitignore）
├── move_files.bat                  # 图片整理脚本（注意其中盘符是 w:\，执行前须改成本机路径）
├── main.pdf / main.aux / main.log / main.toc / main.bbl ...  # 主报告编译产物
├── README.md / LICENSE / .gitignore / .vscode/   # 本说明、协议、git 忽略规则、编辑器配置
```

**双层结构**：本工作区是一个"原始资料 → 日志 → 提炼"的流水线——

- **原始层**：`picture/` 原始图像与仪器元数据、`csv/` 数据、日志中记录的当日操作。
- **提炼层**：`文献综述/`（研究现状）、`一阶段实验总结.tex`、二阶段 `总结.tex`、AI 结题报告草稿，最终汇入 `main.pdf`。

---

## 编辑思路（推断）

> ⚠️ 以下基于目录结构与文件内容推断，**非作者手写**，请作者复核。

- **日期化命名 + 阶段划分**：日志统一为 `YYYYMMDD.tex`（一阶段为 `MMDD+主题`），按 一阶段 → 二阶段 → 三阶段 分目录推进；实验内容随日期自然归档。
- **当日日志 → 阶段总结**：每日操作先记单日日志，阶段末汇总成总结（一阶段实验总结、二阶段 `总结.tex` 与课程报告模板互为镜像，正文几乎同文）。
- **双轨文档**：主报告（ctexbook 长文档，`main.tex` 一入口）与独立单页文档（课程报告模板、`20260711.tex` 实验计划）各自独立编译，互不依赖。
- **图片按日期归档**：SEM 图存入 `picture/日期/`，tif 保留配套仪器元数据 txt；`move_files.bat` 规划了把散落分析图移入 `0401/`、`0522/`、`0610/`（脚本路径为 `w:\` 盘，本机尚未执行）。
- **AI 辅助工作流**：改造前先写 `ai-blueprint.md` 规划 → 执行 → 编译验证；AI 生成草稿（`deepseek_markdown_*.md`）进 gitignore，与手写文件隔离。`ai-blueprint.md` 中的三项任务（menu.tex 增章、DOI 移除、referrence2 规范化）已全部落地，且二阶段章节已扩展至 20260627 + 总结、新增三阶段章节。
- **参考文献规范化**：gbt7714 数值引用 + `doi=false` 抑制 DOI 打印；DOI 统一为 `10.xxx/...` 格式。
- **近期活跃方向**（截至 2026-07）：三阶段实验启动——新实验室静电纺丝（"夹心饼干"三层叠层，PVP/葡萄糖/正丙醇锆调配）、烧结（理学楼 227，梯度升温至 900°C）、SEM 检测（杜斌老师）；此前完成了设备搬迁（107 实验室 → 创新大楼 A 座 201）与电气接地保障。

---

## 写作指南

### 1. 新增一篇实验日志（主报告内）

1. 在 `maintext/二阶段实验日志/`（或 `三阶段实验日志/`）新建 `YYYYMMDD.tex`，用中文叙述当日操作、结果、问题。
2. 需要图表时按如下模式（`\graphicspath` 已指向 `picture/`，直接写子目录相对路径）：

   ```latex
   \begin{figure}[H]
       \centering
       \begin{subfigure}[b]{0.48\textwidth}
           \includegraphics[width=\textwidth]{20260615/IMG_xxx.jpg}
           \caption{……}
           \label{fig:xxxa}
       \end{subfigure}
       \hfill
       \begin{subfigure}[b]{0.48\textwidth}
           \includegraphics[width=\textwidth]{20260615/IMG_yyy.jpg}
           \caption{……}
           \label{fig:xxxb}
       \end{subfigure}
       \caption{……}
   \end{figure}
   ```

3. 在 `menu/menu.tex` 对应章节末尾追加一行 `\input{maintext/二阶段实验日志/YYYYMMDD.tex}`。
4. 编译：`xelatex main.tex` → `bibtex main` → `xelatex main.tex` → `xelatex main.tex`，检查 `main.pdf`。

### 2. 新增图片 / 数据

- 图片放进 `picture/日期/` 子目录；SEM 原始 tif 与仪器元数据 txt 成对保留，勿改名；分析图（png）用日期化描述性命名。
- 数据文件放 `csv/`，命名含日期（如 `PVP_random_4000_2026-06-15.csv`）。

### 3. 新增参考文献

- 写入 `referrence.bib` 或 `referrence2.bib`（后者为 GBK 编码，用对应编码的编辑器）；DOI 用 `10.xxx/...` 格式，不要带 `https://doi.org/` 前缀。
- 引用键风格参考：`hou2017electrospinning`、`ZHANG2022167036`、`RN57`；正文用 `\cite{...}`。
- 若更新吸波性能对比，在 `maintext/文献综述/EAB.tex` 的大表加行。

File: 分享/A组制备SOP_给操作者.md
# A 组样品制备 SOP（操作者版）

**样品**：静电纺丝 SiZrOC 纤维 ｜ 中层含糖 2.00 g ｜ **无空气预氧化** ｜ Ar 900 °C 保温 1 h
**版本**：2026-09-20 ｜ 用途：交由他人独立操作
**说明**：原 A0（无糖对照）本轮取消，改做 A 组。因此"糖的造孔贡献"无法与 PVP 自身碳背景解耦；后续若要归属孔来源，需另补无糖对照。

---

## 0. 样品定义

- 硅烷（MTMS : DMDMS = 5:1，质量比）为陶瓷骨架前驱体；PVP 为纺丝助剂；
- 中层加 **葡萄糖 2.00 g**（造孔/碳源）与 **正丙醇锆 0.64 g**（≈ Zr:Si 5 mol%）；
- 三层静电纺丝：外 -- 中 -- 外；
- **不做空气预氧化**，直接 Ar 900 °C 热解 1 h；
- A 为"无预氧化"基线，用于与 B 组（空气预氧化成壳）对照。

## 1. 试剂与器材

**试剂（括号为瓶签规格）**

| 试剂 | 规格 |
|---|---|
| 甲基三甲氧基硅烷 MTMS | 98%，MW 136.22 |
| 二甲基二甲氧基硅烷 DMDMS | 97% |
| N,N-二甲基甲酰胺 DMF | MW 73.09，吸湿，用后立即密封 |
| 聚乙烯吡咯烷酮 PVP | K88–96，Mw ≈ 1.3×10⁶ |
| d-无水葡萄糖 | 99%，MW 180.16（无水可不烘；受潮则 105 °C 烘 3 h） |
| 正丙醇锆 | 纯品折算 MW 327.6；忌游离水、忌长期敞口 |
| 去离子水 | 预水解与配糖水用，**不加酸** |

**器材**：磁力搅拌器+磁子；烧杯若干（贴标签）；保鲜膜/封口膜；分析天平（0.01 g）；10 mL 注射器 ×3；**全金属针头**（塑料件会被 DMF 溶胀）；硅油纸约 30 cm 条；静电纺丝机；管式炉（Ar，理学楼 227）；样品袋与标签。

## 2. 用量表（精确到 0.01 g，按 1 个样品备料）

| 液体 | 组分与用量 | 备注 |
|---|---|---|
| 硅烷原液 | MTMS **16.67 g** + DMDMS **3.33 g**（共 20.00 g，5:1） | 加去离子水 **0.2–0.4 mL**，密封磁搅**过夜** |
| 基液 | 硅烷原液 20.00 g + DMF **20.00 g** | 搅 30 min 得 40.00 g（1:1），密封防潮 |
| 外层液 | 基液 **20.00 g** + PVP **3.44 g** | 供两个外层各 10 mL，室温搅拌 6 h |
| 中层液 | 基液 **10.00 g** + PVP **1.72 g** + 正丙醇锆 **0.64 g** | 先 PVP 搅溶，再滴锆，室温搅拌 6 h |
| 糖水 | d-无水葡萄糖 **2.00 g** + 去离子水 **3.0 mL** | 40–50 °C 搅 5–10 min 溶清，**现配现用** |

剩余基液约 10 g 留作试纺/补料，密封保存。

## 3. 操作流程

### D0（前一天傍晚）
1. 通风橱内配硅烷原液：称 MTMS 16.67 g + DMDMS 3.33 g；
2. 加去离子水 **0.2–0.4 mL（不加酸）**，搅匀；
3. 保鲜膜封口，室温磁搅**过夜（≥8 h）**，生成 Si–OH。

### D1（第一天）
1. **上午**：加 **DMF 20.00 g**，搅 30 min → **基液 40 g**，封口防潮；
2. 配**外层烧杯**：基液 20.00 g + PVP 3.44 g，搅拌 6 h（须完全溶解、无颗粒）；
3. 配**中层烧杯**：基液 10.00 g + PVP 1.72 g，同步开始搅拌；
4. **第 4–5 h**：注射器向中层**缓慢滴加正丙醇锆 0.64 g**，边加边搅，搅满 6 h；
5. 两杯封口过夜。**糖水留到第二天现配。**

### D2（第二天，纺丝日）
1. 现配糖水（2.00 g + 3.0 mL，40–50 °C 溶清，冷却至 <40 °C）；
2. 加入中层液，搅 **15–30 min**；**加完 30 min 内必须开纺**；
3. 三个 10 mL 注射器分别灌装外层液 ×2、中层液 ×1，装**全金属针头**；
4. **纺丝顺序（外—中—外）**：外层 10 mL → 中层 10 mL → 外层 10 mL；
   - 挤出速率 **1.5 mL/h**；
   - 每层开始前**试纺**，以**射流稳定**为准（约 5–15 min，不按体积计），稳定后移到硅油纸收集；
   - **三层连续不中断**；每层约 6.7 h，一个样品共约 **20 h（跨夜）**；
   - 记录纺丝环境状况（有湿度计则记数值）。
5. 纺完连同硅油纸取下，称**初重**，室温平放晾置（防折叠、防沾尘）。

### D3（第三天，热解）
1. **不做空气预氧化**，直接进管式炉；
2. 平铺入石英舟（**记录舟位编号**），装炉；
3. Ar 吹扫 30 min 后升温：
   - 室温 →（**200 min**）→ 200 °C，保温 **60 min**（除残余 DMF/水）；
   - 200 °C →（**400 min**）→ 900 °C（≈1.75 °C/min），保温 **60 min**；
   - **自然炉冷**，<100 °C 再停气取出。
4. 出炉称**终重**、算失重率，装袋贴标签（A + 日期 + 操作者）。

### D4（第四天）
1. 拍照存档（整体外观 + 弯折状态）；
2. 留一小块小样备用（后续做收缩率对比）；
3. 联系送 **SEM**（表面形貌）；条件允许加做**截面**。

## 4. 红线与常见问题

- **控水**：基液密封防潮；正丙醇锆在糖水**之前**加、加后尽快纺；**糖水加完 30 min 内开纺**；
- **针头必须全金属**；
- **试纺以射流稳定判定**，不稳就调电压/距离/挤出速率；
- **记录**：实际投入的葡萄糖、水、正丙醇锆质量；初重/终重；液体定性黏度（玻璃棒挑丝、挂壁、气泡悬浮）；
- **安全**：配液在通风橱；Ar 注意通风防窒息；管式炉按规程操作；
- **异常处置**：
  - 加锆后**出现浑浊/白色絮状** → 锆在析出，**停止纺丝**并记录，不要硬纺；
  - 纺丝中**频繁断丝/滴液** → 检查堵针与挤出速率，必要时重新灌装；
  - 膜**过薄/不成膜** → 检查收集距离与电压，延长收集时间；
  - 液体**明显增稠拉长丝** → 记录时间点（纺丝液寿命数据），无法纺则重新配液。

## 5. 记录表（操作者填写）

| 项目 | 计划值 | 实际值 | 现象/备注 |
|---|---|---|---|
| MTMS 质量 | 16.67 g | | |
| DMDMS 质量 | 3.33 g | | |
| 预水解水量 | 0.2–0.4 mL | | 是否澄清 |
| DMF 质量 | 20.00 g | | |
| PVP（外层/中层） | 3.44 / 1.72 g | | 溶解是否完全 |
| 正丙醇锆 | 0.64 g | | 滴加后是否浑浊 |
| 葡萄糖 | 2.00 g | | 糖水是否澄清 |
| 去离子水（糖水） | 3.0 mL | | |
| 纺丝开始/结束时间 | | | 是否连续 |
| 初重 / 终重 | | | 失重率 |
| 热解实际程序 | 200 min→200 °C/1 h；400 min→900 °C/1 h | | 舟位编号 |

## 6. 交付物

1. 烧结后样品（装袋、编号 A + 日期）；
2. 完整记录表（第 5 节）；
3. 外观照片；
4. SEM 送样需求（表面；有条件加截面）。

File: 分享/B组制备SOP_用剩料_给操作者.md
# B 组样品制备 SOP（用剩余料 · 预氧化版）

**样品**：静电纺丝 SiZrOC 纤维 ｜ 中层含糖 2.00 g ｜ **空气预氧化 220 °C 成壳** ｜ Ar 900 °C 保温 1 h
**版本**：2026-09-22 ｜ 用途：交由他人独立操作
**起点**：使用 **09-04 配制的剩余料**——基液与已溶 PVP 的外层液 / 中层液（**尚未滴正丙醇锆、未加糖水**），目视状态正常。

> ⚠️ **放置时间提醒**：该批料配制于 09-04，至本次使用已放置约 18 天。硅烷会持续缩合、DMF 吸湿，**必须先做第 1 步检查与试纺**；若已增稠或凝胶，见 §5 重配方案。

---

## 0. 样品定义（B 组）

- 硅烷（MTMS : DMDMS = 5:1）为陶瓷骨架前驱体，PVP 为纺丝助剂；
- 中层补加 **葡萄糖 2.00 g**（造孔/碳源）与 **正丙醇锆 0.64 g**（≈ Zr:Si 5 mol%）；
- 三层纺丝：外 — 中 — 外；
- **先空气预氧化 220 °C 成壳**，再 Ar 900 °C 热解 1 h；
- 用途：B 是 A（无预氧化）的对照，回答"**预氧化能否做出致密壳/表面突起**"。

## 1. 检查与取料（第一步，必做）

1. **目视检查**每个烧杯：应透明、无浑浊、无白色絮状、无凝胶块；
2. **挑丝检查**：玻璃棒挑起看拉丝长度、挂壁厚薄、气泡悬浮时间，写进记录表；
3. **小样试纺**：取 2–3 mL 试纺，确认**射流稳定**才继续；不稳则调电压/喷射距离/挤出速率；
4. **取料量**：
   - 外层液 约 **23.4 g**（两个外层各 10 mL + 试纺 1–3 mL）；
   - 中层液 约 **12.4 g**（中层 10 mL + 试纺）；
   - 剩料不足时按 §5 新配补足。

## 2. 加料（顺序不可颠倒）

| 步骤 | 组分与用量 | 操作要点 |
|---|---|---|
| 1 | 正丙醇锆 **0.64 g** | 注射器**缓慢滴入中层液**，边加边搅，搅 **30 min**（不必延长） |
| 2 | d-无水葡萄糖 **2.00 g** + 去离子水 **3.0 mL** | 40–50 °C 搅 5–10 min 溶清，冷却至 <40 °C，**现配现用** |
| 3 | 上述糖水全部 | 加入中层液，搅 **15–30 min** → **30 min 内必须开纺** |

**关键顺序**：先锆、后糖水（糖水带 3 mL 游离水，最后加可减少锆水解析出）。

## 3. 纺丝

1. 三个 10 mL 注射器分别灌装**外层液 ×2、中层液 ×1**，装**全金属针头**；
2. 顺序（外—中—外）：外层 10 mL → 中层 10 mL → 外层 10 mL；
3. 挤出速率 **1.5 mL/h**，每层开始前试纺至射流稳定（5–15 min，不按体积计）；
4. **三层连续不中断**：每层约 6.7 h，合计约 **20 h（跨夜）**；
5. 纺完连同硅油纸取下，称**初重**，室温平放晾置（防折叠、防尘、防潮）；
6. 记录纺丝起止时间、环境状况、液体黏度变化。

## 4. 热处理（两步，必须分开）

### 4.1 第一步：空气预氧化成壳（马弗炉）

| 段 | 参数 | 说明 |
|---|---|---|
| 升温 1 | 室温 →（**1–2 °C/min**）→ 100 °C，保温 **30 min** | 先赶残余 DMF/水 |
| 升温 2 | 100 → 150 °C，保温 **30 min** | **新增过渡段**：葡萄糖熔点 146 °C，先熔融/脱水，避免毛细流动板结 |
| 升温 3 | 150 → **220 °C**，保温 **60 min** | 全程**不超过 220 °C** |
| 降温 | 随炉降至 **<60 °C** 取出 | 避免热冲击 |

记录**预氧化前后质量**（得预氧化失重率）与**颜色变化**（应为均匀金黄/浅褐）。平铺入炉、勿折叠。

### 4.2 第二步：Ar 气氛热解（管式炉）

1. **先降温再换气氛**：冷却 <60 °C 后转移，平铺入石英舟（记录舟位编号）；
2. Ar 吹扫 **30 min** 后升温；
3. 程序：室温 →（**200 min**）→ 200 °C 保温 **60 min** →（**400 min**）→ 900 °C 保温 **60 min**；
4. **自然炉冷**，<100 °C 再停气取出；
5. 称**终重**、算失重率，装袋贴标签（B + 日期 + 操作者）。

## 5. 异常处置与重配方案

- **剩料增稠/凝胶**（拉长丝不断、挂壁厚、有胶块或浑浊）→ **不要硬纺**，按下表新配：

| 液体 | 用量 | 备注 |
|---|---|---|
| 硅烷原液 | MTMS **16.67 g** + DMDMS **3.33 g** | 加去离子水 **0.2–0.4 mL**（不加酸），密封磁搅**过夜** |
| 基液 | 硅烷原液 20.00 g + DMF **20.00 g** | 搅 30 min，得 40 g（1:1） |
| 外层液 | 基液 **20.00 g** + PVP **3.44 g** | 搅 6 h |
| 中层液 | 基液 **10.00 g** + PVP **1.72 g** | 搅 6 h，第 4–5 h 滴入 0.64 g 正丙醇锆 |
| 糖水 | 葡萄糖 **2.00 g** + 去离子水 **3.0 mL** | 现配现用 |

- **加锆后浑浊/白色絮状** → 锆在析出，立即停止并记录；
- **纺丝中断丝/滴液频繁** → 检查堵针与挤出速率；
- **预氧化后发黑/发脆** → 温度过高或时间过长，下次降为 200 °C/60 min；
- **高温后膜碎裂** → 预氧化不足或升温过快，记录实际曲线。

## 6. 记录表（操作者填写）

| 项目 | 计划值 | 实际值 | 现象/备注 |
|---|---|---|---|
| 剩料放置天数 | 约 18 天（09-04 配） | | 目视/挑丝状态 |
| 外层液取用量 | ≈23.4 g | | |
| 中层液取用量 | ≈12.4 g | | |
| 正丙醇锆 | 0.64 g | | 滴加后是否浑浊 |
| 葡萄糖 / 水 | 2.00 g / 3.0 mL | | 糖水是否澄清 |
| 糖水加入时刻 | | | 是否 30 min 内开纺 |
| 纺丝起止时间 | | | 是否连续（≈20 h） |
| 初重 / 预氧化后重 | | | 预氧化失重率 |
| 预氧化颜色 | 金黄/浅褐 | | |
| 终重（热解后） | | | 总失重率 |
| 热解程序 | 200 min→200 °C/1 h；400 min→900 °C/1 h | | 舟位编号 |

## 7. 交付物与后续对比要求

1. 烧结后样品（装袋、编号 B + 日期）；完整记录表；外观照片；
2. **SEM 送样**：表面（10k–20k）+ **截面**（验证壳-芯）；
3. **与 A 对比时**：孔隙率/孔径**必须同倍率**；直径用距离变换中位数 + IQR；条纹间距取 20k/15k/10k 三档平均；
4. 条件允许加做 **EDS 线扫**，看 Zr 是否向表面富集（"成壳"判据之一）。
