Repository: atrimydear/ZrOC

# 实验计划（ZrOC 大创项目）

> **一句话定位**：一个基于 ZrOC（SiZrOC）的大创项目工作区，目标是制备耐高温、强电磁吸收的纤维材料；本目录是该项目的 LaTeX 写作工程，承载从实验日志、文献综述到结题报告的全部文字材料与原始图像。

| 类别 | 位置 | 内容说明 |
|------|------|----------|
| 主报告工程 | `main.tex` + `premble/` + `menu/` | ctexbook 长文档，`xelatex` 编译，正文按章装配 |
| 正文素材 | `maintext/` | 文献综述、一/二/三阶段实验日志与总结 |
| 原始图像 | `picture/` | 按日期归档的 SEM 图（tif/jpg）、XPS 谱图、分析图（png） |
| 数据文件 | `csv/` | 实验数据（**需授权后访问**，见红线） |
| 参考文献 | `referrence.bib` / `referrence2.bib` / `SiZrOC.bib` | gbt7714 格式文献库 |
| AI 协作痕迹 | `ai-blueprint.md`、`deepseek_markdown_*.md` | 改造规划、AI 草稿（后者已 gitignore） |
| 成稿产物 | `main.pdf` 及各类 `.aux/.log/.bbl` | 编译生成，勿手工编辑 |

---

## 目录结构详解

```
实验计划/
├── main.tex                        # 总入口：ctexbook，frontmatter + menu + 参考文献
├── premble/premble.tex             # 宏包与页面设置（含 gbt7714[doi=false]）
├── menu/menu.tex                   # 章节装配：4 章，逐条 \input 各日志（新增日志要在此登记）
├── maintext/                       # 正文内容
│   ├── README.md                   # 实验日志文件夹使用说明（作者手写）
│   ├── 文献综述/                   # 第 1 章素材
│   │   ├── 实现工艺汇总.tex        #   制备工艺综述（IHPFs 等，用 \ce{} 化学式）
│   │   ├── EAB.tex                 #   吸波性能对比大表（厚度/RL/EAB/文献引用）
│   │   └── 学界努力.tex            #   同体系改进方向综述
│   ├── 一阶段实验文件/             # 第 2 章
│   │   ├── 一阶段实验总结.tex      #   可控参数、改良措施、计划表（\paragraph/\section 混用）
│   │   └── 实验日志/               #   0321改良效果 / 0401效果 / 0522xrd / 0610实验数据
│   ├── 二阶段实验日志/             # 第 3 章：日期化日志 20260314.tex ~ 20260627.tex
│   │   ├── 总结.tex                #   二阶段课程报告正文（引言/设计/结果/结论）
│   │   ├── 一阶段-daily-log-template.tex  # 独立 ctexart 模板（封面+报告+日记）
│   │   ├── daily-log-template.pdf  #   模板编译产物
│   │   └── 2026                    #   0 字节空文件（疑似误建，可清理）
│   └── 三阶段实验日志/             # 第 4 章
│       ├── 20260711.tex            #   单页实验计划（独立 ctexart，单独编译，含 .pdf/.log）
│       └── README.tex              #   0712 新实验室实验流程手写计划
├── picture/                        # 图像库，\graphicspath 已指向此处
│   ├── 0321/ 0401/ 20260423/ 20260615/   # 按日期归档：SEM 图（tif/jpg）+ 仪器元数据（.txt）
│   ├── 1/ 2/ 3/                    #   XPS 谱图（各含 Zr3d/Si2p/O1s/C1s.png），计划并入 0610/
│   └── *纤维直径高斯分布统计0401.png、0401样品RL系数.png 等  # 待归类的分析图（见 move_files.bat）
├── csv/                            # 数据文件（PVP_random_4000_2026-06-15.csv）——需授权访问
├── referrence.bib / referrence2.bib / SiZrOC.bib   # 文献库（referrence2.bib 为 GBK 编码）
├── ai-blueprint.md                 # AI 协作规划：menu.tex 增章 + DOI 移除 + referrence2 规范化（已执行）
├── deepseek_markdown_20260420_*.md # AI 生成的结题报告草稿（已 gitignore）
├── move_files.bat                  # 图片整理脚本（注意其中盘符是 w:\，执行前须改成本机路径）
├── main.pdf / main.aux / main.log / main.toc / main.bbl ...  # 主报告编译产物
├── README.md / LICENSE / .gitignore / .vscode/   # 本说明、协议、git 忽略规则、编辑器配置
```

**双层结构**：本工作区是一个"原始资料 → 日志 → 提炼"的流水线——

- **原始层**：`picture/` 原始图像与仪器元数据、`csv/` 数据、日志中记录的当日操作。
- **提炼层**：`文献综述/`（研究现状）、`一阶段实验总结.tex`、二阶段 `总结.tex`、AI 结题报告草稿，最终汇入 `main.pdf`。

---

## 编辑思路（推断）

> ⚠️ 以下基于目录结构与文件内容推断，**非作者手写**，请作者复核。

- **日期化命名 + 阶段划分**：日志统一为 `YYYYMMDD.tex`（一阶段为 `MMDD+主题`），按 一阶段 → 二阶段 → 三阶段 分目录推进；实验内容随日期自然归档。
- **当日日志 → 阶段总结**：每日操作先记单日日志，阶段末汇总成总结（一阶段实验总结、二阶段 `总结.tex` 与课程报告模板互为镜像，正文几乎同文）。
- **双轨文档**：主报告（ctexbook 长文档，`main.tex` 一入口）与独立单页文档（课程报告模板、`20260711.tex` 实验计划）各自独立编译，互不依赖。
- **图片按日期归档**：SEM 图存入 `picture/日期/`，tif 保留配套仪器元数据 txt；`move_files.bat` 规划了把散落分析图移入 `0401/`、`0522/`、`0610/`（脚本路径为 `w:\` 盘，本机尚未执行）。
- **AI 辅助工作流**：改造前先写 `ai-blueprint.md` 规划 → 执行 → 编译验证；AI 生成草稿（`deepseek_markdown_*.md`）进 gitignore，与手写文件隔离。`ai-blueprint.md` 中的三项任务（menu.tex 增章、DOI 移除、referrence2 规范化）已全部落地，且二阶段章节已扩展至 20260627 + 总结、新增三阶段章节。
- **参考文献规范化**：gbt7714 数值引用 + `doi=false` 抑制 DOI 打印；DOI 统一为 `10.xxx/...` 格式。
- **近期活跃方向**（截至 2026-07）：三阶段实验启动——新实验室静电纺丝（"夹心饼干"三层叠层，PVP/葡萄糖/正丙醇锆调配）、烧结（理学楼 227，梯度升温至 900°C）、SEM 检测（杜斌老师）；此前完成了设备搬迁（107 实验室 → 创新大楼 A 座 201）与电气接地保障。

---

## 写作指南

### 1. 新增一篇实验日志（主报告内）

1. 在 `maintext/二阶段实验日志/`（或 `三阶段实验日志/`）新建 `YYYYMMDD.tex`，用中文叙述当日操作、结果、问题。
2. 需要图表时按如下模式（`\graphicspath` 已指向 `picture/`，直接写子目录相对路径）：

   ```latex
   \begin{figure}[H]
       \centering
       \begin{subfigure}[b]{0.48\textwidth}
           \includegraphics[width=\textwidth]{20260615/IMG_xxx.jpg}
           \caption{……}
           \label{fig:xxxa}
       \end{subfigure}
       \hfill
       \begin{subfigure}[b]{0.48\textwidth}
           \includegraphics[width=\textwidth]{20260615/IMG_yyy.jpg}
           \caption{……}
           \label{fig:xxxb}
       \end{subfigure}
       \caption{……}
   \end{figure}
   ```

3. 在 `menu/menu.tex` 对应章节末尾追加一行 `\input{maintext/二阶段实验日志/YYYYMMDD.tex}`。
4. 编译：`xelatex main.tex` → `bibtex main` → `xelatex main.tex` → `xelatex main.tex`，检查 `main.pdf`。

### 2. 新增图片 / 数据

- 图片放进 `picture/日期/` 子目录；SEM 原始 tif 与仪器元数据 txt 成对保留，勿改名；分析图（png）用日期化描述性命名。
- 数据文件放 `csv/`，命名含日期（如 `PVP_random_4000_2026-06-15.csv`）。

### 3. 新增参考文献

- 写入 `referrence.bib` 或 `referrence2.bib`（后者为 GBK 编码，用对应编码的编辑器）；DOI 用 `10.xxx/...` 格式，不要带 `https://doi.org/` 前缀。
- 引用键风格参考：`hou2017electrospinning`、`ZHANG2022167036`、`RN57`；正文用 `\cite{...}`。
- 若更新吸波性能对比，在 `maintext/文献综述/EAB.tex` 的大表加行。

File: 课程作业/《材料科研实践》课程报告及日志（欧海轩）.md
# 《材料科研实践》课程报告

**序号：______**

---

## 课程报告正文

**题目**：SiZrOC 陶瓷纤维“夹心饼干→苦瓜”结构改造实验
**学院**：物理与材料科学学院　**专业**：材料科学与工程　**班级**：材科232(创)　**姓名**：欧海轩　**学号**：32319600008

### 1. 引言
SiZrOC 陶瓷纤维兼具高温稳定性与可调的介电性能，在高温电磁波吸收与隔热领域具有应用前景。受 Yang 等（Advanced Science, 2026）苦瓜仿生 C-SiC 纤维气凝胶“致密外壳 + 疏松内核 + 表面突起”结构的启发，本课程在已有“夹心饼干”三层静电纺丝工艺基础上，开展“夹心饼干→苦瓜”结构改造实验，目标是在较低温度（900 °C）下以工艺手段获得兼具吸波与隔热潜力的纤维结构。

### 2. 实验设计与制备
本实验以甲基三甲氧基硅烷（MTMS）与二甲基二甲氧基硅烷（DMDMS）按 5:1 质量比混合为硅烷原液，经少量去离子水预水解后，与 N,N-二甲基甲酰胺（DMF）按 1:1 混合成基液；以聚乙烯吡咯烷酮（PVP，K88-96）为纺丝助剂，正丙醇锆为 Zr 源（0.64 g/10 g 基液，约 Zr:Si 5 mol%），葡萄糖为造孔/碳源。采用三层静电纺丝（外层—中层—外层）：外层液为基液 10 g + PVP 1.72 g，中层液为基液 10 g + PVP 1.72 g + 正丙醇锆 0.64 g + 葡萄糖 2.00 g。工艺流程为：硅烷预水解过夜 → 加 DMF 成基液 → 加 PVP 搅拌 6 h → 滴加正丙醇锆 → 现配糖水加入（15–30 min 内开纺）→ 三层连续纺丝（1.5 mL/h，约 20 h）→ Ar 气氛 900 °C 热解 1 h。本阶段 A 组为无空气预氧化的基线样品。

### 3. 结果与讨论
900 °C 热解后纤维网络保持完整，未见粘连塌陷、珠粒与断裂。经扫描电子显微镜（SEM，JEOL JSM-IT800）观察并对 12 张图像定量分析（程序标尺校验：实测 199 px 对 标称 200 px），纤维直径中位数约 0.50 μm，表面存在间距 50–100 nm 的纵向沟槽，孔隙呈分级结构（纳米级细缝、0.1–0.6 μm 孔、微米级束间空隙）。样品未出现致密外壳与颗粒状突起，说明“苦瓜”结构尚未形成；但网络结构在 900 °C 下稳定存活，表明现有配方与工艺可作为后续结构改造的可靠基线。

### 4. 结论
本课程完成了“夹心饼干→苦瓜”结构改造实验的基线（A 组）制备与表征：900 °C 热解后纤维网络完整、直径约 0.5 μm、表面具 50–100 nm 沟槽与分级孔隙。下一步将对样品进行空气预氧化（100 °C/30 min → 150 °C/30 min → 220 °C/60 min）后热解（B 组），并补充截面 SEM、BET 与 EDS 表征，以验证“致密壳 + 疏松芯 + 表面突起”结构能否形成。

---

# 《材料科研实践》课程日志

**姓名：欧海轩　　学号：32319600008　　班级：材科232(创)　　序号：______**

## 日志1：2026年9月2日　星期三
核对 2025 年 9 月以来的实验日志（CSV），确认硅烷原液历史执行配比为 MTMS:DMDMS = 5:1（而非 1:1），据此完成“夹心饼干→苦瓜”实验方案定稿：主线 8 组、外层 PVP 1.72 g/10 g 基液、Zr 0.64 g 基准（约 Zr:Si 5 mol%）。收获：实验配比务必以实际日志为准，不能凭印象。

## 日志2：2026年9月3日　星期四
备料：配制硅烷原液（MTMS 62.50 g + DMDMS 12.50 g），加入去离子水 1.0–1.5 mL（不加酸），密封磁力搅拌过夜进行预水解，使硅烷生成 Si–OH 交联位点。

## 日志3：2026年9月4日　星期五
向预水解硅烷原液加入 DMF 75.0 g，搅拌 30 min 得基液 150 g；随后按方案配好四个烧杯的 PVP 工作液（外层液、A 中层液、A0 中层液），各搅拌 6 h。正丙醇锆与葡萄糖糖水留待纺丝当天再加。

## 日志4：2026年9月5日　星期六
因纺丝用全金属针头断供，实验暂停，已配好的基液与 PVP 工作液密封放置。经查，正丙醇锆与葡萄糖糖水需现配现用（糖水加完 30 min 内开纺），因此暂停点选在“滴锆之前”是安全的。收获：控水与加料顺序是工艺关键。

## 日志5：2026年9月13日　星期日
检查密封放置一周多的液体状态（目视透明、无凝胶），重排实验时间表，决定 9 月 14 日起重启，并在纺丝前对剩余液体做小样试纺检查。

## 日志6：2026年9月14日　星期一
重启 A 组：向中层液缓慢滴加正丙醇锆 0.64 g 并搅拌 30 min，现配糖水（葡萄糖 2.00 g + 去离子水 3.0 mL）加入后搅 15–30 min，随即三层连续静电纺丝（外—中—外各 10 mL，1.5 mL/h，约 20 h 跨夜）。收获：糖水加完必须 30 min 内开纺，否则体系不稳定。

## 日志7：2026年9月15日　星期二
将 A 组纺丝毡平铺入舟，Ar 气氛管式炉热解：200 min 升至 200 °C 保温 1 h（除残余溶剂），400 min 升至 900 °C 保温 1 h，自然炉冷。

## 日志8：2026年9月16日　星期三
A 组出炉，纤维毡保持完整、未开裂，宏观形态正常，准备送 SEM 表征。

## 日志9：2026年9月20日　星期日
对 A 组（900 °C 热解后）拍摄 SEM（12 张，两个区域 × 六个倍率），并完成定量分析：纤维直径中位数约 0.50 μm、表面纵向沟槽间距 50–100 nm、孔隙分级、未见致密壳与颗粒突起。收获：基线工艺成立；“苦瓜”结构需预氧化组对照验证。
